Repository: byu-medic-lab/Pressure-Sensor

# Pressure Sensor Characterization System

This repository contains the software, setup notes, images, and 3D-print files for a lab pressure/resistance characterization system. The system is used to measure how the electrical resistance of a conductive polymer composite sensor changes under controlled pressure.

The main software is a Python desktop GUI built with PyQt6. It controls and records data from:

- A serial pressure sensor that outputs raw integer pressure readings
- A Fluke 8808A digital multimeter measuring resistance
- A New Era NE-500/NE-501 syringe pump over RS-232

The GUI supports pressure calibration, syringe pump movement calibration, automated pressure cycling, CSV logging, and SVG graph generation.

---

## Repository Layout

```text
Pressure-Sensor/
  README.md
  src/
    main.py
    pyproject.toml
    app/
    devices/
    gui/
    protocols/
    tests/
    hysteresis_tool/
    fluke_resistance_logger.py
    fluke_resistance_decay_graph.py
    pump_push_water_10s.py
    add_average_trendline_equations.py
  Instructions/
    Pressure_Resistance_Characterization_Setup.md
    Sensor_Fabrication_Protocol.md
  images/
    Final_Sensor.png
    Fluke_Multimeter.jpg
    Manometer.jpg
    Pressure_Sensor.jpg
    Sensor_Setup.jpg
    Syringe_Pump.jpg
  STL/
    NCCF_Bottom.STL
    NCCF_Top.STL
    Silicone_Bottom.STL
    Silicone_Top.STL
```

The runnable Python project is inside the `src/` folder.

---

## Hardware Used

The software is designed for this lab setup:

- Pressure sensor connected through a serial interface
- Fluke 8808A digital multimeter
- NE-500/NE-501 syringe pump
- USB-to-serial adapters
- Water manometer
- Conductive polymer composite sensor fixture
- 3D printed sensor/test fixture components

The app can also run in simulation mode without hardware, but real data collection requires the devices above and the correct serial ports.

---

## Download The Code From GitHub

Open PowerShell and run:

```powershell
cd "C:\Users\YOUR_USERNAME\Documents"
git clone https://github.com/byu-medic-lab/Pressure-Sensor.git
cd Pressure-Sensor
```

Replace `YOUR_USERNAME` with your Windows username if needed.

---

## Create The Python Environment

From the repository folder:

```powershell
cd src
python -m venv .venv
.venv\Scripts\activate
python -m pip install --upgrade pip
python -m pip install -e ".[test]"
```

This creates a local virtual environment and installs all required packages.

---

## Run The Tests

From the `src/` folder with the virtual environment activated:

```powershell
python -m pytest
```

All tests should pass before using the GUI for data collection.

---

## Run The Main GUI

From the `src/` folder with the virtual environment activated:

```powershell
python main.py
```

The GUI will open as a desktop application.

---

## Basic GUI Workflow

### 1. Prepare The System

Before starting:

- Select the correct serial port for each device
- Connect and test device communication
- Make sure the pressure system is vented to ambient
- Make sure the pressure sensor reading is stable
- Make sure the Fluke reading is stable
- Remove the water column unless doing manometer calibration
- Place the syringe pump at the known starting position
- Confirm the tubing and fluid path are ready before calibration or automated testing

### 2. Connect Devices

In the **Device connections** section:

- Select the pressure sensor serial port
- Select the Fluke serial port
- Select the syringe pump serial port
- Click **Connect** for each device
- Use **Test** to verify communication

Serial ports are not hardcoded. They must be selected from the dropdowns.

### 3. Calibrate Pressure With The Manometer

In the **Calibration** tab:

1. Enter the manometer pressure point in `cm H2O`
2. Set the recording time
3. Click **Start recording window**
4. The app records pressure samples for the selected time
5. The app averages the window and stores the point
6. The manometer point automatically increases by 10 cm H2O
7. Repeat for all calibration points
8. Click **Fit/save coefficients**

The pressure conversion used by the app is:

```text
mmHg = cmH2O * 0.735559
```

The fitted pressure model is:

```text
pressure_mmhg = slope * raw_pressure_integer + intercept
```

## Output Files

Each automated run creates a timestamped output folder. The final folder normally contains:

```text
metadata.csv
resistance_vs_pressure_mmhg.svg
resistance_vs_pressure_fits.svg
plotted_pressure_resistance_points.csv
pressure_cm_vs_mmhg_points.csv
```

`metadata.csv` contains run information such as experiment ID, operator notes, serial settings, and calibration coefficients.

`plotted_pressure_resistance_points.csv` contains only:

```text
average_pressure_mmhg
average_resistance_ohms
```

The SVG graphs include equation text for average increasing and decreasing pressure sweeps.

---

File: Instructions/Sensor_Fabrication_Protocol.md
# Flexible Conductive Silicone Pressure Sensor Fabrication Protocol

## Purpose

This document describes the fabrication process used to create a flexible conductive silicone pressure sensor consisting of a conductive polymer composite sheath surrounding silicone tubing and encapsulated within an outer silicone layer.

---

# Sensor Structure

### Layer Description

1. **Silicone Tubing Core** – Fluid path used for pressure transmission.
2. **Conductive Composite Sheath** – Fabricated from silicone, NCCF, BNS, and silicone oil. Changes resistance as the tubing expands.
3. **Outer Silicone Encapsulation** – Protects the conductive layer and improves durability.

### Fabrication Order

1. Insert stainless steel rod into tubing.
2. Mold conductive composite sheath around tubing.
3. Cure conductive composite.
4. Mold outer silicone encapsulation.
5. Final cure and trim excess material.

---

# Materials

## Sensor Materials

- Silicone Rubber Part A (Let's Resin, Hardness 0A)
- Silicone Rubber Part B (Let's Resin, Hardness 0A)
- Precision Coated and Converted Fibers (PC2F / NCCF), Product #1AC1PC-0.5
- Branched Nickel Strands (BNS), Product #3AA150
- Silicone Oil (MicroLubrol Type 200 Fluid Silicone Oil, 50 cSt)

## Fabrication Materials

- Silicone tubing (approximately 3 mm inner diameter and 5 mm outer diameter)
- Trigger clamps
- Stainless steel rod or needle stock sized to fit through the tubing lumen
- Scale
- Vacuum chamber
- Beakers
- Glass stirring rod
- Disposable weighing boats
- Pipettes (tips cut to act as small scoops)
- Scissors
- 3D printed molds

---

# Composite Formulations

## Recipe 1

| Material | Mass (g) |
|-----------|-----------:|
| Silicone Part A | 4.000 |
| Silicone Part B | 4.000 |
| NCCF | 0.528 |
| BNS | 2.202 |
| Silicone Oil | 0.506 |

Total Batch Mass: 11.236 g

## Recipe 2

| Material | Mass (g) |
|-----------|-----------:|
| Silicone Part A | 4.000 |
| Silicone Part B | 4.000 |
| NCCF | 1.330 |
| BNS | 0.413 |
| Silicone Oil | 0.333 |

Total Batch Mass: 10.076 g

Fifty percent of Silicone Part A and Silicone Part B are reserved for fabrication of the outer silicone encapsulation layer.

---

# 3D Printed Components

## Printer Settings

- Printer: Original Prusa XL – 5T Input Shaper
- Nozzle: 0.4 mm
- Filament: Prusa PLA

## Repository Structure

```text
Pressure-Sensor/STL/
├── NCCF_Top.STL
├── NCCF_Bottom.STL
├── Silicone_Top.STL
└── Silicone_Bottom.STL

Pressure-Sensor/images/
└── Final_Sensor.png
```

---

# Fabrication Procedure

## 1. Prepare Materials

1. Measure all materials by weight according to the selected formulation.
2. Place materials into disposable weighing boats.
3. Cut the ends off pipettes to create small scoops for handling fibers and powders.

## 2. Prepare Conductive Composite

1. Add silicone oil to the BNS.
2. Mix thoroughly using a glass stirring rod.
3. Divide the BNS/oil mixture equally between two beakers.
4. Divide the NCCF equally into two portions.
5. Add one NCCF portion to Silicone Part A.
6. Add the second NCCF portion to Silicone Part B.
7. Mix each silicone/NCCF mixture thoroughly.
8. Add one silicone mixture to one BNS/oil beaker.
9. Add the second silicone mixture to the remaining BNS/oil beaker.
10. Mix both beakers until homogeneous.
11. Combine both beakers into a single beaker.
12. Stir continuously for 15 minutes.

## 3. Degas Composite

1. Place the composite mixture into a vacuum chamber.
2. Apply vacuum until trapped air bubbles are removed.
3. The chamber gauge typically indicated approximately 25 Pa.
4. Continue degassing for 30 minutes.

> The exact pressure is not critical. The objective is complete removal of visible bubbles.

## 4. Prepare Tubing

1. Cut a 2.5 inch (63.5 mm) section of silicone tubing.
2. Insert a stainless steel rod through the tubing lumen.
3. Ensure the tubing remains straight during molding.

## 5. Mold Conductive Composite Layer

1. Fill the conductive composite bottom mold with the degassed composite.
2. Place the tubing into the mold slots.
3. Fill the conductive composite top mold with composite material.
4. Assemble the mold halves.
5. Secure the mold using trigger clamps.
6. Verify that the tubing remains centered.

### Cure Conditions

- Room temperature cure
- Minimum cure time: 4 hours

## 6. Prepare Outer Silicone Layer

1. Mix equal parts Silicone Part A and Silicone Part B.
2. Stir for approximately 1 minute.
3. Degas in the vacuum chamber for 30 minutes.

During degassing:

1. Remove the cured conductive composite sheath from its mold.
2. Trim excess material using scissors.

## 7. Mold Outer Silicone Encapsulation

1. Fill the silicone bottom mold with the degassed silicone.
2. Place the conductive composite sheath into the mold.
3. Fill the silicone top mold with silicone.
4. Assemble the mold.
5. Secure the mold using trigger clamps.
6. Add additional silicone through the fill holes until completely full.

### Cure Conditions

- Room temperature cure
- Minimum cure time: 6 hours

## 8. Demolding

1. Remove the sensor from the mold.
2. Trim excess silicone.
3. Inspect according to the acceptance criteria below.

---

# Acceptance Criteria

A successfully fabricated sensor should meet the following requirements:

- No visible air bubbles or large voids
- Tubing lumen remains open and unobstructed
- Conductive sheath is continuous around the tubing
- Outer silicone layer fully encapsulates the conductive composite
- Sensor can be removed from the mold without tearing
